Repository: indra2215/Doped-LLZO

# Doped-LLZO Solid-State Electrolyte Discovery Pipeline

---

## 1. Project Overview & Mission

We use ML-accelerated computational materials science to discover **novel doped versions of LLZO** (Li₇La₃Zr₂O₁₂) — a garnet-structured solid-state electrolyte. Our goal is to find compositions that exceed the baseline ionic conductivity of ~3×10⁻⁴ S/cm at room temperature while remaining structurally and thermodynamically stable.

The core technology stack includes:
- **CHGNet** (Graph Neural Network potential) for structural relaxation and energy prediction.
- **M3GNet** for cross-model energy validation.
- **Gaussian Process Regression (GPR)** for conductivity prediction, trained on experimental literature data.
- **Molecular Dynamics (Langevin NVT)** for Arrhenius extraction of room-temperature conductivity (σ_RT).

---

## 2. Architecture & Pipeline Separation

The project recently underwent a major structural refactoring to cleanly separate **two distinct research tracks**. Both tracks screen garnet-class compositions and share the raw literature dataset, but they now have completely independent, self-contained pipelines.

> [!TIP]
> **Data Utilization Update:** The GPR surrogate model now uses `pymatgen` compositional features (e.g., electronegativity, mass, radius) rather than CHGNet structural features. This bypasses structural relaxation crashes and allows the model to train on **100% of the experimental dataset (679 points)**, pushing the cross-validated R² score from ~0.35 to **>0.60**.

### A. Standard Pipeline (`02_pipeline/`)
- **Focus**: High-performance Li-site (Al, Ga, Fe, Zn), La-site (Sr, Y, Gd, Ca, Ba), and Zr-site (Nb, Ta, Sb, W) co-doping.
- **Scope**: Screens ~150 charge-balanced permutations down to the top 50, evaluates via CHGNet, checks stability (thermodynamic, dynamical, mechanical), and validates via Arrhenius MD.
- **Docs**: [Pipeline 1 (Standard):](file:///d:/doped_2/04_docs/readmes/README_Pipeline1_Standard.md)
- **Runner**: `run_standard_pipeline.ps1`

### B. Earth-Abundant Pipeline (`earth_abundant/`)
- **Focus**: Low-cost, sustainable dopants only (Fe, Mg, Mn, Zn on Li-site; Ti, Nb, Sn on Zr-site). Excludes expensive elements like Ta, W, Ga.
- **Scope**: Screens 535 candidates through CHGNet/M3GNet cross-validation, checks thermodynamic hull distance via Materials Project, and runs Arrhenius MD on the top 5 thermally stable candidates.
- **Docs**: [Pipeline 2 (Earth-Abundant):](file:///d:/doped_2/04_docs/readmes/README_Pipeline2_EarthAbundant.md)
- **Runner**: `run_ea_pipeline.ps1`

---

## 3. Major Bugs Fixed & Physics Improvements

We have audited the code and fixed critical structural and physical bugs that were previously corrupting results:

1. **Garnet Data Filter (Fixed)**: Previously, GPR training data included non-garnet structures (like LLTO perovskites). These were mapped to a garnet unit cell, yielding identical volumes and corrupting the surrogate model. We implemented a mandatory `Zr` check, retaining exactly 45 genuine LLZO training samples.
2. **Flat Volume Bug (Fixed)**: `volume_per_atom` was flat at 9.426 Å³ for all training samples because they used unrelaxed cells. We introduced a fast, position-only `staged_relax(relax_cell=False)` during feature extraction so each composition gets a physically meaningful volume for GPR training.
3. **CHGNet Cell-Filter Crash (Fixed)**: Full cell relaxation on substituted garnets caused an "isolated atom" crash in CHGNet. We implemented a 2-step `staged_relax()`: relax positions first, then relax the full cell using the better starting geometry.
4. **Double Model Load (Fixed)**: The lazy initialization of `StructOptimizer` loaded CHGNet twice, causing a `UserWarning` that crashed PowerShell. We shifted to eager initialization, passing the already-loaded model context to the optimizer.
5. **MD PBC Unwrapping (Fixed)**: Incremental unwrapping was added to the Langevin NVT MD script, fixing a bug where Mean Squared Displacement (MSD) calculations jumped erroneously across periodic boundaries.

---

## 4. Current Execution State & Pending Work

*How it stands as code*: The pipeline is now completely structurally sound, logically separated, and executing with real physics.

**Currently Running (Background Tasks):**
- **Step 1 (Standard)**: Re-running feature extraction on the 45 genuine garnet samples with position-only relaxation to produce meaningful volume variances.
- **Step 3d (Standard)**: Running CHGNet staged relaxation on the top 50 candidates.

**Pending Actions (To be executed sequentially once current tasks finish):**
1. **Retrain GPR**: Run `bayesian_validation.py` to retrain the standard pipeline model on the newly extracted, volume-accurate features.
2. **Standard Pipeline Stability & MD**: Run thermodynamic, dynamical, and mechanical stability checks (Steps 4a-c), followed by 1 ns NVT MD Arrhenius validation (Step 5).
3.

File: 01_data/experimental/exp_doped_solid_electrolye.csv
Formula,Dopant_Type,Sigma_RT_S_cm,Ea_eV,Sinter_Temp_C,Sinter_Time,Atmosphere,Density_Percent,GB_vs_Bulk_Conductivity,Source_DOI
Li6.55Al0.15La3Zr2O12,Al (Li-site),1.184e-04,N/A,1150,21h,N/A,92.5,N/A,10.1088/2053-1591/ac672e
Li6.5La3Zr1.5Nb0.5O12,Nb (Zr-site),1.05e-03,0.297,950+1160,12h+24h,N/A,95.7,N/A,10.1007/s10853-025-11031-0
Li6.76Al0.24La2.93Gd0.07Zr2O12,Al+Gd (Li-site + La-site),2.62e-05,N/A,N/A,N/A,N/A,N/A,GB_R=7438ohm,10.1016/j.ceramint.2025.03.443
Li6.76Al0.24La2.72Gd0.28Zr2O12,Al+Gd (Li-site + La-site),2.19e-04,N/A,N/A,N/A,N/A,N/A,GB_R=842ohm,10.1016/j.ceramint.2025.03.443
Li6.76Al0.24La2.65Gd0.35Zr2O12,Al+Gd (Li-site + La-site),N/A,N/A,N/A,N/A,N/A,N/A,N/A,10.1016/j.ceramint.2025.03.443
Nb-doped LLZO (optimum x),Nb (Zr-site),N/A,N/A,1200,2h,N/A,N/A,N/A,10.1007/s10008-025-06387-x
Li6.6La2.8Mg0.2Zr1.4Ta0.6O12,Mg+Ta (La-site + Zr-site),4.31e-04,N/A,N/A,N/A,N/A,92.6,N/A,10.1002/adsu.202300656
Li6.65Ga0.15La3Zr1.9In0.1O12,Ga+In (Li-site + Zr-site),1.50e-04,0.268,N/A,N/A,N/A,N/A,N/A,10.1016/j.matchemphys.2023.128851
Li7La3Zr1.6Ru0.4O12,Ru+Ga (Zr-site; Ga stabiliser),2.56e-04,N/A,N/A,N/A,N/A,N/A,N/A,10.1080/10667857.2016.1196033
Al-doped LLZO (0.3mol Al),Al (Li-site),2.11e-04,N/A,900,N/A,N/A,N/A,N/A,10.1016/j.ceramint.2016.04.149
AlGaTa-LLZO (triple-doped 1.1xLi),Al+Ga+Ta (Li-site + Zr-site),3.60e-04,N/A,N/A,40min,N/A,97.8,N/A,10.3390/nano12172946
In-doped LLZO-LZO thin film,In,9.60e-06,N/A,800 (anneal),N/A,N/A,N/A,N/A,10.3390/cryst11040426
Li6.65La2.95Sr0.05Zr1.8Mo0.2O12,Sr+Mo (La-site + Zr-site),6.43e-04,N/A,1100,N/A,N/A,95.0,N/A,10.1016/j.jallcom.2021.161906
