Repository: indra2215/Doped-LLZO

# Doped-LLZO Solid-State Electrolyte Discovery Pipeline

---

## 1. Project Overview & Mission

We use ML-accelerated computational materials science to discover **novel doped versions of LLZO** (Li₇La₃Zr₂O₁₂) — a garnet-structured solid-state electrolyte. Our goal is to find compositions that exceed the baseline ionic conductivity of ~3×10⁻⁴ S/cm at room temperature while remaining structurally and thermodynamically stable.

The core technology stack includes:
- **CHGNet** (Graph Neural Network potential) for structural relaxation and energy prediction.
- **M3GNet** for cross-model energy validation.
- **Gaussian Process Regression (GPR)** for conductivity prediction, trained on experimental literature data.
- **Molecular Dynamics (Langevin NVT)** for Arrhenius extraction of room-temperature conductivity (σ_RT).

---

## 2. Architecture & Pipeline Separation

The project recently underwent a major structural refactoring to cleanly separate **two distinct research tracks**. Both tracks screen garnet-class compositions and share the raw literature dataset, but they now have completely independent, self-contained pipelines.

> [!TIP]
> **Data Utilization Update:** The GPR surrogate model now uses `pymatgen` compositional features (e.g., electronegativity, mass, radius) rather than CHGNet structural features. This bypasses structural relaxation crashes and allows the model to train on **100% of the experimental dataset (679 points)**, pushing the cross-validated R² score from ~0.35 to **>0.60**.

### A. Standard Pipeline (`02_pipeline/`)
- **Focus**: High-performance Li-site (Al, Ga, Fe, Zn), La-site (Sr, Y, Gd, Ca, Ba), and Zr-site (Nb, Ta, Sb, W) co-doping.
- **Scope**: Screens ~150 charge-balanced permutations down to the top 50, evaluates via CHGNet, checks stability (thermodynamic, dynamical, mechanical), and validates via Arrhenius MD.
- **Docs**: [Pipeline 1 (Standard):](file:///d:/doped_2/04_docs/readmes/README_Pipeline1_Standard.md)
- **Runner**: `run_standard_pipeline.ps1`

### B. Earth-Abundant Pipeline (`earth_abundant/`)
- **Focus**: Low-cost, sustainable dopants only (Fe, Mg, Mn, Zn on Li-site; Ti, Nb, Sn on Zr-site). Excludes expensive elements like Ta, W, Ga.
- **Scope**: Screens 535 candidates through CHGNet/M3GNet cross-validation, checks thermodynamic hull distance via Materials Project, and runs Arrhenius MD on the top 5 thermally stable candidates.
- **Docs**: [Pipeline 2 (Earth-Abundant):](file:///d:/doped_2/04_docs/readmes/README_Pipeline2_EarthAbundant.md)
- **Runner**: `run_ea_pipeline.ps1`

---

## 3. Major Bugs Fixed & Physics Improvements

We have audited the code and fixed critical structural and physical bugs that were previously corrupting results:

1. **Garnet Data Filter (Fixed)**: Previously, GPR training data included non-garnet structures (like LLTO perovskites). These were mapped to a garnet unit cell, yielding identical volumes and corrupting the surrogate model. We implemented a mandatory `Zr` check, retaining exactly 45 genuine LLZO training samples.
2. **Flat Volume Bug (Fixed)**: `volume_per_atom` was flat at 9.426 Å³ for all training samples because they used unrelaxed cells. We introduced a fast, position-only `staged_relax(relax_cell=False)` during feature extraction so each composition gets a physically meaningful volume for GPR training.
3. **CHGNet Cell-Filter Crash (Fixed)**: Full cell relaxation on substituted garnets caused an "isolated atom" crash in CHGNet. We implemented a 2-step `staged_relax()`: relax positions first, then relax the full cell using the better starting geometry.
4. **Double Model Load (Fixed)**: The lazy initialization of `StructOptimizer` loaded CHGNet twice, causing a `UserWarning` that crashed PowerShell. We shifted to eager initialization, passing the already-loaded model context to the optimizer.
5. **MD PBC Unwrapping (Fixed)**: Incremental unwrapping was added to the Langevin NVT MD script, fixing a bug where Mean Squared Displacement (MSD) calculations jumped erroneously across periodic boundaries.

---

## 4. Current Execution State & Pending Work

*How it stands as code*: The pipeline is now completely structurally sound, logically separated, and executing with real physics.

**Currently Running (Background Tasks):**
- **Step 1 (Standard)**: Re-running feature extraction on the 45 genuine garnet samples with position-only relaxation to produce meaningful volume variances.
- **Step 3d (Standard)**: Running CHGNet staged relaxation on the top 50 candidates.

**Pending Actions (To be executed sequentially once current tasks finish):**
1. **Retrain GPR**: Run `bayesian_validation.py` to retrain the standard pipeline model on the newly extracted, volume-accurate features.
2. **Standard Pipeline Stability & MD**: Run thermodynamic, dynamical, and mechanical stability checks (Steps 4a-c), followed by 1 ns NVT MD Arrhenius validation (Step 5).
3.

File: gpu/pipeline_B_standard_high_performance/02_properties/screening_candidates/bayesian_features.csv (part 1 of 3)
Li_frac,avg_electronegativity,avg_atomic_mass,avg_atomic_radius,avg_row,avg_col,num_elements,formula,sigma,log_sigma
0.2765957446808511,2.284808510638298,37.68267746808511,1.0863829787234043,2.7893617021276595,9.191489361702127,6,Ba0.05Li6.5La2.95Zr1.45Ta0.55O12,0.000832,-3.079876673709276
0.2765957446808511,2.284723404255319,37.870220893617024,1.0865957446808512,2.7914893617021272,9.191489361702127,6,Ba0.1Li6.5La2.9Zr1.4Ta0.6O12,0.000832,-3.07941697468113
0.3935742971887551,1.8892771084337352,24.141446746987953,1.1917670682730923,2.6586345381526106,9.879518072289157,5,Ba0.1Li9.8Ge1P2S12,0.000561,-3.251037138743839
0.23595505617977527,2.3673033707865168,45.24272370786517,1.0612359550561798,2.898876404494382,9.707865168539325,5,Ba0.25Li5.25La2.75Ta2O12,7.41e-06,-5.130181792020672
0.2765957446808511,2.2845531914893615,38.245307744680844,1.0870212765957445,2.7957446808510635,9.191489361702127,6,Ba0.2Li6.5La2.8Zr1.3Ta0.7O12,0.000631,-3.1999706407558657
0.38709677419354843,1.89258064516129,24.736553387096777,1.1935483870967742,2.67741935483871,9.91935483870968,5,Ba0.2Li9.6Ge1P2S12,0.000572,-3.242603971206976
0.2765957446808511,2.284382978723404,38.620394595744685,1.0874468085106384,2.8,9.191489361702127,6,Ba0.3Li6.5La2.7Zr1.2Ta0.8O12,0.000492,-3.3080348972326394
0.3805668016194332,1.8959109311740892,25.336478704453437,1.195344129554656,2.6963562753036436,9.959514170040485,5,Ba0.3Li9.4Ge1P2S12,0.000707,-3.1505805862031004
0.3739837398373983,1.899268292682927,25.941281463414633,1.1971544715447153,2.715447154471544,10.0,5,Ba0.4Li9.2Ge1P2S12,0.000316,-3.500312917381596
0.24444444444444444,2.3495555555555554,44.79961044444444,1.0677777777777777,2.8888888888888884,9.6,5,Ba0.5Li5.5La2.5Ta2O12,1.41e-05,-4.85078088734462
0.3673469387755102,1.9026530612244898,26.5510213877551,1.1989795918367347,2.7346938775510203,10.040816326530612,5,Ba0.5Li9Ge1P2S12,9.98e-05,-4.000869458712629
0.2608695652173913,2.316521739130435,42.86169565217391,1.077173913043478,2.8478260869565215,9.391304347826086,6,Ba0.5Sr0.5Li6La2Ta2O12,7.1e-06,-5.1487416512809245
0.26881720430107525,2.2986021505376346,43.52744655913979,1.0865591397849461,2.860215053763441,9.29032258064516,5,Ba1.25Li6.25La1.75Ta2O12,4.99e-05,-4.30189945437661
0.2765957446808511,2.2823404255319146,43.12143680851064,1.0925531914893616,2.8510638297872335,9.191489361702127,5,Ba1.5Li6.5La1.5Ta2O12,3.08e-05,-4.511449283499555
0.28421052631578947,2.266421052631579,42.72397463157894,1.098421052631579,2.8421052631578947,9.094736842105263,5,Ba1.75Li6.75La1.25Ta2O12,1.18e-05,-4.928117992693875
0.2916666666666667,2.2508333333333335,42.334792916666665,1.1041666666666667,2.8333333333333335,9.0,5,Ba2Li7LaTa2O12,2.85e-06,-5.54515513999149
0.06666666666666667,2.56,40.94866533333333,1.0266666666666666,3.0,10.799999999999999,5,Ba2LiTi2NbO9,1e-07,-7.0
0.025,2.7380000000000004,48.580295,0.9175,2.975,12.700000000000001,6,Ba3LiZrTa5(Si2O13)2,1e-10,-10.0
0.16666666666666666,2.609166666666667,27.096027,0.9375,2.5,12.166666666666668,4,BaLi2P2O7,1.59881e-17,-16.796203144042632
0.2608695652173913,2.323913043478261,36.2865,1.0804347826086955,2.782608695652174,9.391304347826086,5,BaLi6La2Nb2O12,6e-06,-5.221424374808178
0.2608695652173913,2.3152173913043477,43.94228260869565,1.0804347826086955,2.8695652173913047,9.391304347826086,5,BaLi6La2Ta2O12,2.25e-05,-4.647
0.18,2.6668000000000003,35.982986000000004,0.955,2.6399999999999997,12.8,4,K0.1Li0.9Sb1O3,1.36e-08,-7.866461091629782
0.24444444444444444,2.36,35.89980788888889,1.066111111111111,2.7777777777777777,9.6,5,K0.25Li5.5La2.75Nb2O12,1.06e-05,-4.974347067367615
0.06,2.7056,20.691976771199997,0.883,2.4,13.399999999999999,6,KNa2Li3Fe2(Si2O5)6,1e-10,-10.0
0.022564102564102562,2.683723076923077,36.304102433846154,0.9504615384615382,2.8666666666666667,11.928205128205128,5,Li0.022La0.115Ti0.165Al0.055O0.618,0.000525,-3.28
0.022587268993839834,2.695718685831622,37.375342842505134,0.9528747433264888,2.9086242299794662,11.533880903490761,5,Li0.022La0.117Ti0.208Al0.001O0.626,0.00126,-2.899
0.022564102564102562,2.7040410256410254,37.251789758358974,0.9493333333333334,2.8984615384615386,11.614358974358973,5,Li0.022La0.118Ti0.2Al0.004O0.631,0.000891,-3.049
0.010638297872340425,2.7487234042553195,51.639639468085115,0.9712765957446808,3.085106382978723,11.489361702127658,5,Li0.05La0.65Mg0.5W0.5O3,1.8e-07,-6.7447274948966935
0.014264424100489675,2.681554183521397,39.4016933787524,0.9663934426229508,2.9708324462422824,11.459868000851609,4,Li0.067La0.64Ti1O2.99,7.9e-05,-4.102
0.013720557969357419,2.8179967985364742,42.2589645803796,0.9026640750057169,2.972330208095129,12.348273496455523,4,Li0.06La0.313Nb1O3,2.33e-05,-4.632
0.012738853503184712,2.6822929936305733,39.538741510828025,0.9662420382165604,2.968152866242038,11.579617834394904,5,Li0.06La0.66Ti0.93Al0.06O3,1.68e-06,-5.774
0.01840909090909091,2.6701353305785123,40.32502445867769,0.9773006198347107,2.996425619834711,11.526652892561984,5,Li0.0891La0.57Ti1Ag0.1809O3,2e-07,-6.698970004336019
0.01694915254237288,2.678474576271187,39.26270779661017,0.966949152542373,2.9661016949152543,11.440677966101696,4,Li0.08La0.64Ti1O3,0.000335,-3.474955192963155
0.020487138629638062,2.8093557933075344,41.79777541770999,0.9040177555201456,2.958798087867061,12.292055542909173,4,Li0.09La0.303Nb1O3,3.52e-05,-4.453
0.02320675105485232,2.733291139240506,50.705623649789025,0.9732067510548524,3.0590717299578056,11.392405063291138,5,Li0.11La0.63Mg0.5W0.5O3,6.8e-06,-5.167491087293763
0.027210884353741496,2.801950113378685,41.27439598639455,0.9046485260770973,2.943310657596372,12.242630385487528,4,Li0.12La0.29Nb1O3,4.25e-05,-4.371
0.02789256198347108,2.661126033057851,39.367884276859506,0.9758780991735538,2.9679752066115705,11.431818181818183,5,Li0.135La0.57Ti1Ag0.135O3,2.3e-05,-4.638272163982407
0.029411764705882356,2.7256722689075628,50.24450239495798,0.9741596638655462,3.046218487394958,11.34453781512605,5,Li0.14La0.62Mg0.5W0.5O3,1.2e-05,-4.920818753952375
0.029411764705882356,2.6636974789915966,38.43662424369748,0.9689075630252101,2.9411764705882355,11.34453781512605,4,Li0.14La0.62Ti1O3,0.000442,-3.354577730650908
0.03383713061132416,2.7923076923076926,40.8878813467178,0.9066884728175051,2.9321001579066097,12.181141439205955,4,Li0.15La0.283Nb1O3,3.85e-05,-4.414
0.03118503118503118,2.6493762993762995,38.55533076715176,0.9733887733887733,2.933471933471933,11.534303534303533,5,Li0.15La0.66Ti0.85Al0.15O3,9.66e-06,-5.015
0.03737603305785124,2.65211673553719,38.41074409504132,0.9744555785123967,2.93952479338843,11.336983471074381,5,Li0.1809La0.57Ti1Ag0.0891O3,0.0001,-4.0
0.04042218728946777,2.783898495396362,40.43906429598024,0.9080058387603862,2.918931057713901,12.126431619133168,4,Li0.18La0.273Nb1O3,3.82e-05,-4.417
0.037578288100208766,2.652901878914405,37.9638656993737,0.9708768267223382,2.926931106471816,11.275574112734864,4,Li0.18La0.61Ti1O3,0.000412,-3.385102783966865
0.03909465020576131,2.6372839506172836,39.37392477366255,0.9829218106995885,2.962962962962963,11.25514403292181,5,Li0.19La0.67Ti0.9Co0.1O3,0.000108,-3.96657624451305
0.021141649048625793,2.6746300211416494,38.91537972515856,0.9669133192389007,2.955602536997886,11.414376321353064,4,Li0.1La0.63Ti1O3,7.9e-05,-4.102
0.02100840336134454,2.666176470588235,39.106799172268914,0.9699579831932773,2.953781512605042,11.550420168067227,5,Li0.1La0.66Ti0.9Al0.1O3,7.34e-06,-5.134
0.044698544698544694,2.6455717255717257,37.423340883575875,0.9713097713097713,2.9106029106029103,11.226611226611226,4,Li0.215La0.595Ti1O3,0.000853,-3.0690509688324767
0.050651230101302465,2.636241471986769,37.20057972710358,0.9736716973330577,2.9030390738060783,11.180690510647096,5,Li0.245La0.592Ti0.98Mn0.02O3,0.001,-3.0
0.049689440993788817,2.6385507246376814,37.16051082815735,0.9727743271221533,2.9026915113871636,11.182194616977224,4,Li0.24La0.59Ti1O3,0.000121,-3.949
0.05555555555555555,2.742222222222222,58.97948833333333,0.911111111111111,3.1111111111111107,12.0,4,Li0.25La0.25Ta1O3,0.00019605,-4.00967974633086
0.05091649694501018,2.6168024439918534,37.486088564154784,0.9800407331975559,2.8940936863543785,11.5030549898167,5,Li0.25La0.66Ti0.75Al0.25O3,7.66e-05,-4.115
0.05555555555555555,2.744444444444444,59.27596222222222,0.9055555555555554,3.1111111111111107,12.0,4,Li0.25Nd0.25Ta1O3,9.6155e-07,-6.800364352172117
0.05555555555555555,2.7461111111111105,59.615851111111105,0.9055555555555554,3.1111111111111107,12.0,4,Li0.25Sm0.25Ta1O3,4.32e-10,-9.364516253185087
0.05578512396694216,2.634628099173554,36.55276609504132,0.971694214876033,2.884297520661157,11.152892561983471,4,Li0.27La0.57Ti1O3,0.00034,-3.4685210829577446
0.055670103092783516,2.6314639175257732,36.76380259793815,0.9737113402061857,2.8907216494845365,11.136082474226804,4,Li0.27La0.58Ti1O3,0.0007155,-3.1512249256599825
0.055555555555555566,2.6283127572016465,36.973970637860084,0.9757201646090536,2.897119341563786,11.11934156378601,4,Li0.27La0.59Ti1O3,0.00058,-3.236
0.013715831160050226,2.6884844972471744,46.90448749154834,0.9564860426929394,3.0165169516082297,12.671689365401333,4,Li0.284Sm4.512Si3O12.91,1e-10,-10.0
0.05967078189300412,2.6278189300411525,36.430906975308645,0.9736625514403292,2.880658436213992,11.111111111111112,4,Li0.29La0.57Ti1O3,0.0016,-2.795440008672037
0.04347826086956522,2.6991304347826084,53.557713043478266,0.9260869565217391,3.0434782608695654,11.73913043478261,4,Li0.2Ca0.4Ta1O3,3.53e-09,-8.452225294612177
0.0411522633744856,2.632921810699588,38.015209448559666,0.9767489711934156,2.91358024691358,11.518518518518517,5,Li0.2La0.66Ti0.8Al0.2O3,4.28e-05,-4.368
0.011627906976744188,2.960581395348837,27.331173837209306,0.7854651162790698,2.5232558139534884,14.30232558139535,5,Li0.2Zr1.2Nb0.8P3O12,2.38e-07,-6.623
0.06262833675564682,2.624312114989733,36.23486561601642,0.9741273100616015,2.8747433264887063,11.088295687885012,4,Li0.305La0.565Ti1O3,0.000957,-3.0190880622231564
0.06275303643724697,2.6094736842105264,37.78015700404858,0.9864372469635627,2.9149797570850207,11.072874493927127,5,Li0.31La0.63Ti0.9Co0.1O3,0.00026,-3.5850266520291822
0.06748466257668712,2.627443762781186,35.687500315746426,0.9714723926380366,2.850715746421268,11.208588957055213,6,Li0.33La0.56Ti0.92Al0.08O2.92F0.08,0.000494,-3.306273051076353
0.06748466257668712,2.626196319018405,35.724077939877304,0.9719836400817996,2.8527607361963185,11.188139059304703,6,Li0.33La0.56Ti0.93Al0.07O2.93F0.07,0.000645,-3.1904402853647325
0.06748466257668713,2.6249488752556243,35.76065556400818,0.9724948875255623,2.85480572597137,11.167689161554193,6,Li0.33La0.56Ti0.94Al0.06O2.94F0.06,0.000106,-3.9746941347352296
0.06748466257668713,2.623701431492843,35.79723318813907,0.9730061349693253,2.856850715746422,11.147239263803682,6,Li0.33La0.56Ti0.95Al0.05O2.95F0.05,0.000176,-3.75448733218585
0.06748466257668713,2.6224539877300614,35.833810812269945,0.9735173824130879,2.8588957055214723,11.126789366053169,6,Li0.33La0.56Ti0.96Al0.04O2.96F0.04,0.000622,-3.2061048076545906
0.06748466257668712,2.62120654396728,35.87038843640082,0.9740286298568507,2.860940695296523,11.106339468302659,6,Li0.33La0.56Ti0.97Al0.03O2.97F0.03,0.000928,-3.032452023781138
0.06748466257668713,2.619959100204499,35.906966060531694,0.9745398773006135,2.8629856850715742,11.085889570552148,6,Li0.33La0.56Ti0.98Al0.02O2.98F0.02,0.00106,-2.9746941347352296
0.06748466257668712,2.618711656441718,35.94354368466257,0.9750511247443763,2.8650306748466257,11.065439672801636,6,Li0.33La0.56Ti0.99Al0.01O2.99F0.01,0.00098,-3.0087739243075053
0.06748466257668712,2.617464212678937,35.98012130879346,0.9755623721881389,2.8670756646216766,11.044989775051123,4,Li0.33La0.56Ti1O3,0.000668,-3.175223537524454
0.0709812108559499,2.6195824634655533,35.09539993736952,0.9710855949895616,2.8434237995824634,11.045929018789144,4,Li0.34La0.51Ti1O2.94,0.00101,-2.9955
0.06938775510204082,2.614122448979592,35.920857795918366,0.9765306122448979,2.8653061224489793,11.024489795918365,4,Li0.34La0.56Ti1O3,0.001109,-2.9885
0.06952965235173823,2.621717791411043,36.31047852760736,0.9632924335378322,2.858895705521472,11.040899795501021,4,Li0.34Nd0.55Ti1O3,8e-08,-7.096455006504028
0.06938775510204082,2.6175510204081633,36.14967836734694,0.9651020408163266,2.8653061224489793,11.024489795918365,4,Li0.34Pr0.56Ti1O3,1e-06,-6.0
0.06924643584521385,2.6192260692464355,36.10863910386965,0.9643584521384928,2.863543788187372,11.034623217922606,4,Li0.34Pr0.56Ti1O3.01,1e-06,-6.0
0.06999999999999999,2.5878,36.463493416,0.9859999999999999,2.86,11.4,5,Li0.35La0.65Ti0.7Al0.3O3,0.000161,-3.7931741239681513
0.07350845041743026,2.6102891468132765,35.565970717369176,0.9764202810018328,2.8542048462634906,11.007126858073713,5,Li0.361La0.55Ti0.995Al0.005O3,0.0011,-2.958
0.07392197125256673,2.631375770020534,36.140533819301844,0.9679671457905543,2.8501026694045173,11.086242299794662,5,Li0.36La0.51Ti0.95W0.05O3,0.00073,-3.136
0.07346938775510203,2.613632653061224,35.382227306122445,0.9744897959183673,2.848979591836734,11.016326530612243,4,Li0.36La0.54Ti1O3,0.00089,-3.05
0.07331975560081466,2.6153360488798367,35.84533981670061,0.9749490835030549,2.855397148676171,11.101832993890019,5,Li0.36La0.55Ti0.95Ge0.05O3,0.00036,-3.443
0.07331975560081466,2.6106517311608957,35.665075509164964,0.9764765784114052,2.855397148676171,11.030549898167004,5,Li0.36La0.55Ti0.95Mn0.05O3,0.00019,-3.721
0.07331975560081466,2.6172708757637473,36.13485101832994,0.9754582484725051,2.865580448065173,11.040733197556007,5,Li0.36La0.55Ti0.95Ru0.05O3,5.2e-05,-4.283
0.07331975560081466,2.610663951120163,35.559039675926684,0.9762321792260692,2.8537678207739305,11.014663951120161,5,Li0.36La0.55Ti0.992Al0.008O3,0.000654,-3.184
0.07331975560081466,2.610621181262729,35.5718006503055,0.9763238289205701,2.854378818737271,11.0091649694501,5,Li0.36La0.55Ti0.995Al0.005O3,0.0011,-2.958
0.07331975560081466,2.610549898167006,35.59306894093686,0.9764765784114053,2.855397148676171,10.999999999999998,4,Li0.36La0.55Ti1O3,0.000688,-3.162411561764489
0.07317073170731707,2.6081910569105693,35.59080287195122,0.9769308943089431,2.8516260162601625,11.07520325203252,5,Li0.36La0.56Ti0.95Al0.05O3,0.00064,-3.193
0.07287449392712551,2.5990485829959518,35.9819904048583,0.9834008097165994,2.8643724696356276,10.931174089068827,5,Li0.36La0.58Mg0.05Ti0.95O3,0.00021,-3.677
0.07802874743326489,2.615523613963039,36.182751129363446,0.9640657084188913,2.8377823408624225,10.97741273100616,4,Li0.38Sm0.52Ti1O2.97,0.0007501,-4.76098500216801
0.07910750507099393,2.6036916835699797,35.20915695740366,0.9773833671399594,2.8438133874239355,10.955375253549697,4,Li0.39La0.54Ti1O3,0.0009505,-3.044754499211876
0.06048387096774193,2.601008064516129,36.96763543951613,0.9832661290322581,2.875,11.487903225806452,5,Li0.3La0.66Ti0.7Al0.3O3,1.72e-05,-4.764
0.06,2.5904,37.365428888,0.988,2.88,11.6,5,Li0.3La0.7Ti0.6Al0.4O3,1.04e-07,-6.982966660701219
0.04838709677419355,2.797096774193548,28.559504354838708,0.8798387096774193,2.596774193548387,13.225806451612904,4,Li0.3Y0.9P1O4,4.64e-07,-6.333
0.09054325955734407,2.590140845070423,34.45060249496982,0.979175050301811,2.8209255533199196,10.867203219315897,4,Li0.45La0.52Ti1O3,0.000643,-3.2026463086937507
0.09,2.5826000000000002,34.659622471999995,0.982,2.8200000000000003,11.0,5,Li0.45La0.55Ti0.9Al0.1O3,0.00151,-2.8210230527068307
0.08,2.5852,35.561557944,0.984,2.84,11.2,5,Li0.4La0.6Ti0.8Al0.2O3,0.000568,-3.245651664288981
0.08333333333333333,2.8287499999999994,38.94400208333333,0.9166666666666665,2.833333333333333,12.0,5,Li0.5Ce0.25Pr0.25Mo1O4,1e-09,-9.0
0.08333333333333333,2.8304166666666664,39.337849999999996,0.9166666666666665,2.833333333333333,12.0,5,Li0.5Ce0.25Sm0.25Mo1O4,1.8e-10,-9.744727494896694
0.08333333333333333,2.828333333333333,38.91101666666667,0.9166666666666665,2.833333333333333,12.0,4,Li0.5Ce0.5Mo1O4,1.3e-08,-7.886056647693163
0.1,2.5808,33.8644176,0.9779999999999999,2.8,10.799999999999999,5,Li0.5La0.4Nd0.1Ti1O3,0.001,-3.0
0.1,2.58,33.757687000000004,0.9799999999999999,2.8,10.8,4,Li0.5La0.5Ti1O3,0.00049055,-3.642429133630484
0.07017543859649122,2.782683178534572,22.0399520123839,0.828998968008256,2.3808049535603715,14.255933952528379,4,Li0.68Ga0.68Si2.33O6,3.15e-11,-10.50228226
0.09374999999999999,2.7365625,26.6032253125,0.8921875,2.53125,12.8125,4,Li0.6Y0.8P1O4,1.41e-05,-4.851
0.19791666666666669,2.2993750000000004,46.38641406250001,1.1385416666666668,3.0625,9.354166666666668,4,Li0.76La1Mg0.08O2,7.27e-10,-9.138465589140962
0.03954802259887005,2.9173446327683616,21.426053535593226,0.7892655367231639,2.378531073446328,14.033898305084747,5,Li0.7Ti1.7Al0.3P3O12,0.00033265,-3.6705
0.12152269399707173,2.65787701317716,20.5599710102489,0.8948755490483162,2.342606149341142,12.254758418740849,5,Li0.83Mg0.83In0.17P1O4,1.41e-09,-8.85
0.12408759124087591,2.6516058394160584,20.255936058394163,0.8963503649635037,2.335766423357664,12.189781021897812,5,Li0.85Mg0.85In0.15P1O4,1.26e-09,-8.899
0.04805811679240011,2.868862810841017,36.552696060352055,0.8159402067616652,2.6225202570550437,13.746856663872592,4,Li0.86Hf2.035P3O12,9.2e-08,-7.036212172654444
0.04477779021605284,2.8751035486398746,26.983244543826263,0.8165621851561626,2.518526810701892,13.769058546960707,5,Li0.8La0.066Zr2P3O12,8.2e-06,-5.086
0.22222222222222224,2.086666666666667,45.736333333333334,1.2000000000000002,3.2222222222222223,12.222222222222223,3,Li0.8Sn0.8S2,0.00012,-3.9208187539523753
0.05074726745482935,2.8647334374302917,36.36723042605398,0.8171759982154807,2.6183359357573046,13.718380548739681,4,Li0.91Hf2.022P3O12,3.2e-07,-6.494850021680094
0.13669064748201437,2.6207913669064746,18.76200892086331,0.9035971223021582,2.302158273381295,11.870503597122301,5,Li0.95Mg0.95In0.05P1O4,1.12e-10,-9.95
0.09638554216867469,2.7303614457831324,22.779945783132526,0.8518072289156627,2.3975903614457827,13.855421686746986,4,Li0.96Ga0.96Si2.04O6,2.35e-11,-10.62874643
0.05450500556173526,2.8629477196885427,26.37363256952169,0.8186318131256951,2.50055617352614,13.68186874304783,5,Li0.98Zr1.98Nb0.02P3O12,2.5e-07,-6.602
0.14214285714285715,2.5295214285714285,22.139774285714285,0.9571785714285714,2.5007142857142854,10.286428571428571,4,Li0.995Mg0.505Ti1.5O4,1.53e-11,-10.8153085691824
0.13043478260869565,2.6360869565217393,19.503559710144927,0.9,2.318840579710145,12.028985507246377,5,Li0.9Mg0.9In0.1P1O4,5.01e-10,-9.3
0.13636363636363638,2.6796969696969697,24.765508636363634,0.9037878787878788,2.4696969696969697,12.424242424242426,4,Li0.9Y0.7P1O4,6.57e-09,-8.182
0.23076923076923078,2.3382051282051286,22.5201078974359,1.0512820512820513,2.5384615384615383,9.230769230769232,4,Li0.9Zr0.1Sc0.9O2,1e-10,-10.0
0.05027932960893855,2.8725698324022346,26.468001340782124,0.8153631284916202,2.5027932960893855,13.743016759776538,5,Li0.9Zr1.9Nb0.1P3O12,1.35e-06,-5.869
0.05660377358490566,2.8583462819089904,26.326056770255274,0.8204217536071032,2.4994450610432857,13.651498335183131,5,Li1.02Y0.02Zr1.98P3O12,1.15e-07,-6.939
0.13043478260869565,2.4922360248447206,24.465731544099377,0.9583850931677019,2.6149068322981366,10.993788819875775,5,Li1.05Ti1.95Al0.05P1O4,1.4e-06,-5.853
0.05817174515235457,2.8788088642659275,21.434452239889197,0.8041551246537395,2.3850415512465375,13.656509695290858,5,Li1.05Ti1.95Al0.05P3O12,0.0011,-2.958607314841775
0.05817174515235457,2.8789473684210525,21.503744653739613,0.8045706371191135,2.3878116343490303,13.637119113573407,5,Li1.05Ti1.95Cr0.05P3O12,0.00018,-3.744727494896694
0.05817174515235457,2.8794182825484764,21.5144064265928,0.8045706371191135,2.3878116343490303,13.642659279778393,5,Li1.05Ti1.95Fe0.05P3O12,0.00013,-3.886056647693163
0.05902261619391892,2.867235481588345,20.901656866468464,0.8048345337158467,2.362928750486827,13.873819959079118,5,Li1.076Ti1.462Al0.6923P3O12,0.000825,-3.083
0.15285714285714286,2.527135714285714,22.071541428571425,0.956142857142857,2.495,10.285714285714285,4,Li1.07Mg0.395Ti1.535O4,6.56e-10,-9.18309616062434
0.16285714285714284,2.5246571428571425,21.982051428571427,0.9552857142857141,2.4885714285714284,10.282857142857143,4,Li1.14Mg0.3Ti1.56O4,1.51e-09,-8.821023052706831
0.06336088154269973,2.870550964187328,21.478068099173555,0.8081267217630854,2.3856749311294765,13.59504132231405,5,Li1.15Ti1.85Fe0.15P3O12,0.000522,-3.282164748498869
0.06336088154269973,2.8441046831955923,26.170606804407715,0.8267217630853995,2.4958677685950414,13.553719008264464,5,Li1.15Y0.15Zr1.85P3O12,7.1e-05,-4.148370825640463
0.06077348066298342,2.9230939226519337,23.93720109723757,0.7897790055248618,2.3812154696132595,14.696132596685082,5,Li1.1Al0.1Ge1.9P3O12,2.9e-06,-5.537301001050522
0.06077348066298342,2.8488397790055253,35.18672906077347,0.8220994475138123,2.596685082872928,13.607734806629834,5,Li1.1Hf1.9Cr0.1P3O12,9.35e-08,-7.029
0.06077348066298342,2.849779005524862,35.20799370165745,0.8220994475138123,2.596685082872928,13.61878453038674,5,Li1.1Hf1.9Fe0.1P3O12,0.000107,-3.970308111157396
0.06077348066298342,2.8495027624309395,35.533811381215465,0.8229281767955802,2.6022099447513813,13.646408839779005,5,Li1.1Hf1.9In0.1P3O12,2.615e-05,-5.144941317444092
0.06077348066298342,2.8471823204419895,35.14783299447513,0.8232044198895028,2.596685082872928,13.591160220994475,5,Li1.1Hf1.9Sc0.1P3O12,2.45e-05,-4.610416957817733
0.06077348066298342,2.846685082872928,35.866126298342536,0.8240331491712707,2.607734806629834,13.591160220994475,5,Li1.1Lu0.1Hf1.9P3O12,5.88e-05,-4.230311336961931
0.06077348066298342,2.872375690607735,21.43602636464088,0.8074585635359115,2.386740331491713,13.591160220994475,5,Li1.1Sc0.1Ti1.9P3O12,0.000158,-3.801171456522789
0.06077348066298342,2.8737569060773485,21.33672043425414,0.8055248618784531,2.3812154696132595,13.646408839779005,5,Li1.1Ti1.9Al0.1P3O12,3e-05,-4.522
0.06077348066298342,2.874033149171271,21.474922430939223,0.806353591160221,2.386740331491713,13.607734806629834,5,Li1.1Ti1.9Cr0.1P3O12,0.00026,-3.5850266520291822
0.06077348066298342,2.874972375690608,21.4961870718232,0.806353591160221,2.386740331491713,13.61878453038674,5,Li1.1Ti1.9Fe0.1P3O12,0.00063,-3.2006594505464183
0.06077348066298342,2.8464088397790057,35.390650331491706,0.8243093922651933,2.6022099447513813,13.591160220994475,5,Li1.1Y0.1Hf1.9P3O12,9.18e-05,-4.037
0.18109111682376464,2.5207083690374184,21.91430534133105,0.9534704370179947,2.4810054270208513,10.283347614967154,4,Li1.268Mg0.1Ti1.634O4,1.73e-08,-7.761953896871205
0.06593406593406594,2.91021978021978,23.592944709890112,0.7934065934065935,2.3736263736263736,14.615384615384615,5,Li1.2Al0.2Ge1.8P3O12,6.385000000000001e-05,-4.208116183410695
0.06593406593406594,2.8405494505494504,34.33651131868132,0.8247252747252747,2.582417582417582,13.54945054945055,5,Li1.2Hf1.8Cr0.2P3O12,2.54e-07,-6.595
0.06593406593406594,2.8424175824175824,34.37880692307692,0.8247252747252747,2.582417582417582,13.571428571428571,5,Li1.2Hf1.8Fe0.2P3O12,0.00017,-3.769
0.06593406593406594,2.841868131868132,35.026861868131874,0.8263736263736263,2.5934065934065935,13.626373626373626,5,Li1.2Hf1.8In0.2P3O12,6.8e-05,-4.6384700043360185
0.06593406593406594,2.837252747252747,34.25914661538462,0.8269230769230769,2.582417582417582,13.516483516483516,5,Li1.2Hf1.8Sc0.2P3O12,5.86e-05,-4.232
0.06593406593406594,2.858131868131868,22.3728010989011,0.8159340659340659,2.406593406593407,13.516483516483516,5,Li1.2La0.2Ti1.8P3O12,0.000528,-3.277366077466188
0.06593406593406594,2.836263736263736,35.687839890109885,0.8285714285714285,2.6043956043956045,13.516483516483516,5,Li1.2Lu0.2Hf1.8P3O12,9.79e-05,-4.009108654098432
0.17142857142857143,2.523142857142857,21.96785714285714,0.9542857142857142,2.4857142857142858,10.285714285714285,4,Li1.2Mg0.2Ti1.6O4,4.24e-09,-8.372634143407268
0.06593406593406594,2.860989010989011,21.340388373626375,0.8120879120879121,2.384615384615385,13.516483516483516,5,Li1.2Sc0.2Ti1.8P3O12,0.000246,-3.6090648928966207
0.06593406593406594,2.86521978021978,26.690992882417582,0.8032967032967033,2.4230769230769234,14.12087912087912,5,Li1.2Ta0.9Al1.1P3O12,6.5e-07,-6.187043321678573
0.06593406593406594,2.8895604395604395,22.50402163296703,0.8,2.3736263736263736,14.175824175824175,6,Li1.2Ti0.8Al0.2Ge1P3O12,3e-05,-4.522
0.06593406593406594,2.8637362637362638,21.142867786813188,0.8082417582417583,2.3736263736263736,13.626373626373626,5,Li1.2Ti1.8Al0.2P3O12,0.00338,-2.4710832997223453
0.06593406593406594,2.8642857142857143,21.417753076923077,0.8098901098901099,2.3846153846153846,13.54945054945055,5,Li1.2Ti1.8Cr0.2P3O12,1.83e-05,-4.737
0.06593406593406594,2.8661538461538463,21.460048681318682,0.8098901098901099,2.3846153846153846,13.571428571428571,5,Li1.2Ti1.8Fe0.2P3O12,0.000351,-3.454
0.06593406593406594,2.865934065934066,21.612554175824176,0.8087912087912088,2.3846153846153846,13.626373626373626,5,Li1.2Ti1.8Ga0.2P3O12,0.000162,-3.790484985457369
0.06593406593406594,2.8656043956043957,22.108103626373627,0.8115384615384615,2.395604395604396,13.626373626373626,5,Li1.2Ti1.8In0.2P3O12,0.00039,-3.408935392973501
0.06593406593406594,2.8843956043956043,22.231790863736265,0.8016483516483517,2.3736263736263736,14.065934065934066,6,Li1.2Ti1Al0.2Ge0.8P3O12,3e-05,-4.522
0.06593406593406594,2.8597802197802196,21.34063920879121,0.810989010989011,2.3846153846153846,13.516483516483516,5,Li1.2Ti2Si0.2P2.8O12,8.6e-05,-4.0655015487564325
0.06593406593406594,2.8357142857142854,34.742112967032966,0.8291208791208791,2.5934065934065935,13.516483516483516,5,Li1.2Y0.2Hf1.8P3O12,3.19e-05,-4.496
0.06593406593406594,2.8594505494505493,21.823354725274726,0.8142857142857143,2.395604395604396,13.516483516483516,5,Li1.2Y0.2Ti1.8P3O12,0.000504,-3.297
0.06593406593406594,2.8586813186813185,21.816838923076922,0.8137362637362637,2.395604395604396,13.516483516483516,6,Li1.2Zr0.2Sc0.2Ti1.6P3O12,0.00012,-3.92
0.06629834254143646,2.8508839779005526,24.786954055248614,0.8212707182320442,2.458563535911602,13.569060773480663,6,Li1.2Zr1.5Sc0.2Ti0.2P3O12,3.1e-07,-6.508
0.19142857142857145,2.5185142857142857,21.82253714285714,0.9524285714285714,2.474285714285714,10.282857142857143,3,Li1.34Ti1.66O4,6.03e-08,-7.219682687859849
0.07356948228882834,2.8540326975476837,21.12605583160763,0.8106267029972751,2.362397820163488,13.705722070844686,6,Li1.35Ti1.45Al0.35Ge0.2P3O12,0.000618,-3.209
0.07103825136612021,2.8974863387978145,23.25245068743169,0.7969945355191257,2.366120218579235,14.53551912568306,5,Li1.3Al0.3Ge1.7P3O12,3.9e-05,-4.408
0.07103825136612021,2.898306010928962,23.662525464480872,0.7994535519125684,2.3825136612021858,14.420765027322403,5,Li1.3Cr0.3Ge1.7P3O12,3.065e-05,-4.522
0.07103825136612021,2.8471038251366125,23.000026557377048,0.8207650273224044,2.415300546448087,13.442622950819672,5,Li1.3Eu0.3Ti1.7P3O12,6e-05,-4.221
0.07103825136612021,2.901092896174864,23.725622185792346,0.7994535519125684,2.3825136612021858,14.453551912568305,5,Li1.3Fe0.3Ge1.7P3O12,3.67e-05,-4.435
0.07103825136612021,2.8323497267759565,33.49558557377049,0.8273224043715847,2.5683060109289615,13.491803278688524,5,Li1.3Hf1.7Cr0.3P3O12,5.26e-07,-6.27900712792313
0.07103825136612021,2.8351366120218584,33.558682295081965,0.8273224043715847,2.5683060109289615,13.524590163934425,5,Li1.3Hf1.7Fe0.3P3O12,5.4e-05,-4.267303120088516
0.07103825136612021,2.834316939890711,34.525452786885246,0.8297814207650273,2.584699453551912,13.606557377049178,5,Li1.3Hf1.7In0.3P3O12,7.6e-05,-4.423855827808472
0.07103825136612021,2.8274316939890713,33.3801726557377,0.8306010928961748,2.5683060109289615,13.442622950819672,5,Li1.3Hf1.7Sc0.3P3O12,8.32e-05,-4.079438336854638
0.07103825136612021,2.900273224043716,24.692392677595628,0.801912568306011,2.3989071038251364,14.53551912568306,5,Li1.3In0.3Ge1.7P3O12,9.22e-06,-5.035
0.07103825136612021,2.8454644808743175,22.785952295081966,0.8224043715846995,2.415300546448087,13.442622950819672,5,Li1.3La0.3Ti1.7P3O12,0.000528,-3.277366077466188
0.07103825136612021,2.8259562841530057,35.511501967213114,0.8330601092896176,2.6010928961748636,13.442622950819672,5,Li1.3Lu0.3Hf1.7P3O12,3.56e-05,-4.448275001013563
0.07103825136612021,2.8517759562841536,21.09846467704918,0.8137978142076502,2.3743169398907105,13.524590163934425,6,Li1.3Sc0.15Ti1.7Al0.15P3O12,0.00124,-2.906578314837765
0.07103825136612021,2.8524590163934427,21.049354367213112,0.8128415300546448,2.3715846994535514,13.55191256830601,6,Li1.3Sc0.1Ti1.7Al0.2P3O12,0.000269,-3.57
0.07103825136612021,2.8510928961748636,21.147574986885246,0.8147540983606557,2.3770491803278686,13.49726775956284,6,Li1.3Sc0.2Ti1.7Al0.1P3O12,0.000426,-3.37
0.07103825136612021,2.893387978142077,23.547112546448083,0.8027322404371585,2.3825136612021858,14.37158469945355,5,Li1.3Sc0.3Ge1.7P3O12,2.98e-05,-4.525
0.07103825136612021,2.8497267759562845,21.245795606557373,0.8166666666666668,2.3825136612021858,13.442622950819672,5,Li1.3Sc0.3Ti1.7P3O12,0.000568,-3.245
0.07103825136612021,2.853825136612022,20.95113374754098,0.8109289617486338,2.3661202185792347,13.606557377049178,5,Li1.3Ti1.7Al0.3P3O12,0.00121,-2.91721462968355
0.07103825136612021,2.8546448087431697,21.36120852459016,0.8133879781420764,2.3825136612021858,13.491803278688524,5,Li1.3Ti1.7Cr0.3P3O12,3.53e-05,-4.452
0.07103825136612021,2.857431693989071,21.424305245901635,0.8133879781420764,2.3825136612021858,13.524590163934425,5,Li1.3Ti1.7Fe0.3P3O12,0.001273,-3.123668528439514
0.07103825136612021,2.8571038251366123,21.65181344262295,0.8117486338797814,2.3825136612021858,13.606557377049178,5,Li1.3Ti1.7Ga0.3P3O12,0.000261,-3.583359492661719
0.07103825136612021,2.856612021857924,22.391075737704917,0.8158469945355192,2.3989071038251364,13.606557377049178,5,Li1.3Ti1.7In0.3P3O12,0.000393,-3.4056074496245734
0.07103825136612021,2.84792349726776,21.24616980327869,0.8150273224043716,2.3825136612021858,13.442622950819672,5,Li1.3Ti2Si0.3P2.7O12,0.00032,-3.494850021680094
0.07103825136612021,2.850628415300547,21.458710070491804,0.8154371584699452,2.3825136612021858,13.524590163934425,6,Li1.3Y0.15Ti1.7Al0.15P3O12,1.9e-05,-4.721123199523586
0.07103825136612021,2.8516939890710384,21.28951796284153,0.8139344262295081,2.3770491803278686,13.55191256830601,6,Li1.3Y0.1Ti1.7Al0.2P3O12,0.00012,-3.9204093769761874
0.07103825136612021,2.849562841530055,21.627902178142072,0.8169398907103825,2.387978142076503,13.49726775956284,6,Li1.3Y0.2Ti1.7Al0.1P3O12,7.3e-05,-4.136338569939772
0.07103825136612021,2.825136612021858,34.100663442622945,0.8338797814207651,2.584699453551912,13.442622950819672,5,Li1.3Y0.3Hf1.7P3O12,3.19e-05,-4.49610465847141
0.07103825136612021,2.8474316939890714,21.966286393442623,0.8199453551912569,2.3989071038251364,13.442622950819672,5,Li1.3Y0.3Ti1.7P3O12,0.000554,-3.256
0.07859078590785908,2.8442547425474256,20.935971727371275,0.8132791327913278,2.355013550135501,13.685636856368564,6,Li1.45Ti1.35Al0.45Ge0.2P3O12,0.00101,-2.995
0.1715976331360947,2.4239644970414203,22.647497558579882,0.9745562130177516,2.5384615384615388,10.946745562130179,5,Li1.45Ti1.55Al0.45P1O4,0.00029,-3.537
0.07608695652173914,2.884891304347826,22.915657686956525,0.8005434782608696,2.358695652173913,14.456521739130435,5,Li1.4Al0.4Ge1.6P3O12,0.0001825,-3.73892107536816
0.07608695652173914,2.8268478260869565,34.02949380434783,0.8331521739130435,2.5760869565217392,13.58695652173913,5,Li1.4Hf1.6In0.4P3O12,0.000142,-3.847355827808472
0.07608695652173914,2.817717391304348,32.510752760869565,0.8342391304347827,2.554347826086957,13.369565217391305,5,Li1.4Hf1.6Sc0.4P3O12,6.17e-05,-4.209
0.07608695652173914,2.832934782608696,23.19461271739131,0.8288043478260869,2.4239130434782608,13.369565217391305,5,Li1.4La0.4Ti1.6P3O12,0.0004975,-3.302885328620141
0.07608695652173914,2.815760869565217,35.33708076086957,0.8375,2.597826086956522,13.369565217391305,5,Li1.4Lu0.4Hf1.6P3O12,2.06e-05,-4.686066389815423
0.3333333333333333,1.9909523809523808,23.53444219047619,1.15,2.666666666666667,10.857142857142858,3,Li1.4P0.6S2.2,4.64e-05,-4.333
0.07608695652173914,2.838586956521739,21.152231021739134,0.8211956521739131,2.380434782608696,13.369565217391305,5,Li1.4Sc0.4Ti1.6P3O12,0.000515,-3.2880963854794043
0.07608695652173914,2.874673913043478,22.37711420869565,0.803804347826087,2.358695652173913,14.23913043478261,6,Li1.4Ti0.4Al0.4Ge1.2P3O12,0.000343,-3.464
0.07608695652173914,2.871404347826087,22.204780295652178,0.8048478260869565,2.358695652173913,14.169565217391305,6,Li1.4Ti0.528Al0.4Ge1.072P3O12,0.000676,-3.17
0.07608695652173914,2.869565217391304,22.10784246956522,0.8054347826086956,2.358695652173913,14.130434782608695,6,Li1.4Ti0.6Al0.4Ge1P3O12,8e-05,-4.096
0.07608695652173914,2.8644565217391307,21.838570730434785,0.8070652173913044,2.358695652173913,14.021739130434783,6,Li1.4Ti0.8Al0.4Ge0.8P3O12,6e-05,-4.221
0.07608695652173914,2.8491304347826087,21.03075551304348,0.8119565217391305,2.358695652173913,13.695652173913043,6,Li1.4Ti1.4Al0.4Ge0.2P3O12,0.001145,-2.9445
0.07608695652173914,2.8440217391304348,20.761483773913046,0.8135869565217392,2.358695652173913,13.58695652173913,5,Li1.4Ti1.6Al0.4P3O12,0.0033,-2.4814860601221125
0.07608695652173914,2.845108695652174,21.305278586956522,0.8168478260869565,2.380434782608696,13.434782608695652,5,Li1.4Ti1.6Cr0.4P3O12,0.0001495,-3.824906865793863
0.07608695652173914,2.848804347826087,21.388950326086956,0.8168478260869565,2.380434782608696,13.478260869565219,5,Li1.4Ti1.6Fe0.4P3O12,0.000389,-3.4098569664897718
0.07608695652173914,2.848369565217391,21.69064597826087,0.8146739130434784,2.380434782608696,13.58695652173913,5,Li1.4Ti1.6Ga0.4P3O12,0.000128,-3.892790030352132
0.07608695652173914,2.847717391304348,22.67097206521739,0.8201086956521739,2.4021739130434785,13.58695652173913,5,Li1.4Ti1.6In0.4P3O12,0.0003,-3.522
0.07608695652173914,2.814673913043478,33.46618619565218,0.8385869565217392,2.5760869565217392,13.369565217391305,5,Li1.4Y0.4Hf1.6P3O12,2.09e-05,-4.679426856944473
0.07608695652173914,2.8355434782608695,22.10766445652174,0.8255434782608696,2.4021739130434785,13.369565217391305,5,Li1.4Y0.4Ti1.6P3O12,0.00061,-3.214
0.08355795148247978,2.834582210242588,20.74793704743935,0.8159029649595687,2.347708894878706,13.665768194070079,6,Li1.55Ti1.25Al0.55Ge0.2P3O12,7.02e-05,-4.153
0.08108108108108109,2.872432432432433,22.582505691891892,0.8040540540540542,2.3513513513513513,14.378378378378379,5,Li1.5Al0.5Ge1.5P3O12,0.000308,-3.512830361305078
0.08108108108108109,2.877837837837838,23.737680324324323,0.8054054054054054,2.3783783783783785,14.378378378378379,5,Li1.5Ga0.5Ge1.5P3O12,0.000117,-3.931
0.08108108108108109,2.814864864864865,31.164938124324326,0.8283783783783785,2.5135135135135136,13.567567567567568,5,Li1.5Hf1.5Al0.5P3O12,0.00011,-3.958
0.08108108108108109,2.8162162162162163,31.841007351351355,0.8324324324324325,2.540540540540541,13.378378378378379,5,Li1.5Hf1.5Cr0.5P3O12,1.18e-07,-6.928
0.08108108108108109,2.8770270270270273,24.956464108108108,0.8121621621621622,2.4054054054054057,14.378378378378379,5,Li1.5In0.5Ge1.5P3O12,5.75e-06,-5.24
0.08108108108108109,2.820540540540541,23.59885518918919,0.8351351351351352,2.4324324324324325,13.297297297297298,5,Li1.5La0.5Ti1.5P3O12,0.0002815,-3.55014684004746
0.08108108108108109,2.865675675675676,23.068299567567568,0.8135135135135136,2.3783783783783785,14.108108108108109,5,Li1.5Sc0.5Ge1.5P3O12,2.51e-05,-4.6
0.08108108108108109,2.839405405405406,20.841700286486486,0.8145945945945946,2.3513513513513513,13.675675675675677,6,Li1.5Ti1.3Al0.5Ge0.2P3O12,0.000737,-3.132
0.08108108108108109,2.834324324324325,20.57388407027027,0.8162162162162163,2.3513513513513513,13.567567567567568,5,Li1.5Ti1.5Al0.5P3O12,1.1e-05,-4.958
0.08108108108108109,2.835675675675676,21.249953297297296,0.8202702702702703,2.3783783783783785,13.378378378378379,5,Li1.5Ti1.5Cr0.5P3O12,0.0003885,-3.4102063476641225
0.08108108108108109,2.8402702702702705,21.353977621621624,0.8202702702702703,2.3783783783783785,13.432432432432433,5,Li1.5Ti1.5Fe0.5P3O12,0.0001745,-3.757725375858701
0.08108108108108109,2.83972972972973,21.7290587027027,0.8175675675675675,2.3783783783783785,13.567567567567568,5,Li1.5Ti1.5Ga0.5P3O12,0.000122,-3.913640169325252
0.08108108108108109,2.8389189189189192,22.947842486486486,0.8243243243243243,2.4054054054054057,13.567567567567568,5,Li1.5Ti1.5In0.5P3O12,0.000204,-3.6901849162870506
0.21428571428571427,2.5757142857142856,21.405112428571428,0.9249999999999998,2.3571428571428568,11.714285714285714,4,Li1.5Y0.5P1O4,6.68e-11,-10.1753005
0.08108108108108109,2.8237837837837843,22.24751410810811,0.8310810810810811,2.4054054054054057,13.297297297297298,5,Li1.5Y0.5Ti1.5P3O12,5.44e-05,-4.264
0.20689655172413793,2.0989655172413793,30.16579475862069,1.1293103448275863,2.896551724137931,12.344827586206897,4,Li1.5Zn0.75P1S4,1.65e-05,-4.782516055786093
0.24812030075187969,2.3890977443609023,34.46025251879699,1.1796992481203006,2.954887218045113,11.842105263157896,4,Li1.65Mn0.65In0.35Cl4,9.9e-08,-7.00436480540245
0.08888888888888889,2.888444444444444,20.573367175555553,0.7927777777777778,2.2888888888888888,14.31111111111111,5,Li1.6Al0.6Ge0.8P3O12,0.0007,-3.154
0.08602150537634408,2.86010752688172,22.252935976344084,0.8075268817204301,2.344086021505376,14.301075268817204,5,Li1.6Al0.6Ge1.4P3O12,0.000212,-3.699840829976481
0.08602150537634408,2.8187634408602147,20.681993870967737,0.825268817204301,2.360215053763441,13.225806451612904,5,Li1.6Mg0.3Ti1.7P3O12,2.8e-06,-5.552
0.08602150537634408,2.8499999999999996,21.72018328817204,0.8107526881720429,2.344086021505376,14.086021505376344,6,Li1.6Ti0.4Al0.6Ge1P3O12,5e-05,-4.301
0.08602150537634408,2.8449462365591396,21.45380694408602,0.8123655913978494,2.344086021505376,13.978494623655914,6,Li1.6Ti0.6Al0.6Ge0.8P3O12,0.000405,-3.556450979992872
0.08602150537634408,2.824731182795699,20.388301567741934,0.8188172043010752,2.344086021505376,13.548387096774192,5,Li1.6Ti1.4Al0.6P3O12,2.3e-05,-4.638272163982407
0.08602150537634408,2.826344086021505,21.195222903225805,0.8236559139784946,2.376344086021505,13.32258064516129,5,Li1.6Ti1.4Cr0.6P3O12,0.000147,-3.832
0.08602150537634408,2.8311827956989246,21.767058387096775,0.8204301075268816,2.376344086021505,13.548387096774192,5,Li1.6Ti1.4Ga0.6P3O12,1.3e-05,-4.886
0.09090909090909091,2.8479144385026736,21.926891070588237,0.8109625668449197,2.336898395721925,14.224598930481283,5,Li1.7Al0.7Ge1.3P3O12,0.000207,-3.700698036565084
0.09090909090909091,2.856149732620321,23.007341497326202,0.8165775401069518,2.3743315508021388,14.037433155080214,5,Li1.7Fe0.7Ge1.3P3O12,2.37e-05,-4.625
0.09090909090909091,2.8554010695187166,23.526838823529413,0.8128342245989305,2.3743315508021388,14.224598930481283,5,Li1.7Ga0.7Ge1.3P3O12,2.43e-05,-4.614
0.09090909090909091,2.81524064171123,20.204703904812835,0.8213903743315507,2.336898395721925,13.529411764705882,5,Li1.7Ti1.3Al0.7P3O12,3.7e-05,-4.431
0.09139784946236558,2.820591397849462,20.505131590322577,0.8215053763440859,2.349462365591398,13.387096774193548,5,Li1.7Ti1.6Al0.3P3O12,0.00122,-2.913640169325252
0.09574468085106383,2.835851063829787,21.60431472765957,0.8143617021276596,2.329787234042553,14.148936170212764,5,Li1.8Al0.8Ge1.2P3O12,0.000137,-3.863279432843593
0.09574468085106383,2.7952127659574466,20.787926361702127,0.8388297872340426,2.372340425531915,13.085106382978722,5,Li1.8Sc0.8Ti1.2P3O12,0.00088,-3.055
0.09574468085106383,2.8308510638297872,21.340772174468086,0.8159574468085106,2.329787234042553,14.042553191489361,6,Li1.8Ti0.2Al0.8Ge1P3O12,3e-05,-4.522
0.09574468085106383,2.8258510638297873,21.077229621276594,0.8175531914893618,2.329787234042553,13.936170212765955,6,Li1.8Ti0.4Al0.8Ge0.8P3O12,7e-05,-4.154
0.09574468085106383,2.8079787234042555,21.087508829787232,0.8303191489361702,2.372340425531915,13.212765957446807,5,Li1.8Ti1.2Cr0.8P3O12,0.00024,-3.619394379144197
0.049024512256128056,2.845932966483242,48.21522591295647,0.9424212106053026,2.8574287143571784,14.143071535767882,5,Li1.96Ca1.9P6Pb6.12O24,1e-10,-10.0
0.3140495867768595,2.3181818181818183,18.559267768595042,1.0140495867768595,2.347107438016529,9.074380165289256,4,Li1.9Mg0.1Ti1O3.05,1.96e-07,-6.708
0.27536231884057966,2.330144927536232,30.640063840579714,1.1804347826086956,2.8695652173913047,11.231884057971016,4,Li1.9Mn0.9Ga0.1Cl4,2.37e-07,-6.6252516539898965
0.40119760479041916,1.8838323353293411,23.601113209580838,1.1910179640718561,2.6407185628742518,9.820359281437126,4,Li10.05Ge1.05P1.95S12,0.0122,-1.913640169325252
